Repository: molave0524/fjh-rig

= FJH Rig
:toc:
:toclevels: 2

Bench-scale Flash Joule Heating reactor for 1 g flash-graphene production per shot.

== Status

[cols="1,3", options="header"]
|===
| Phase | State

| Specification    | Substantially complete (rev: 14-cap-N170-W8-Wale-Arch4)
| Sourcing         | In progress; major parts identified, some PNs pending
| Build            | Not started
| Commissioning    | Not started
| First shot       | Blocked on: gate driver bench test, sample handling design, diagnostics sourcing
|===

== Quick reference

[cols="1,2", options="header"]
|===
| Parameter | Value

| Bank stored energy   | ~20 kJ (252 mF @ 400 V, 14 caps parallel)
| Delivered energy     | ~14 kJ at 70% efficiency
| Cycle time           | ~25–30 s
| Reactor tube         | 18 mm ID × 21.6 mm OD quartz (Wale CFQ18X21.6)
| Discharge switch     | WESTCODE N170CH12 W8 puck
| Charging supply      | Lumina CCPF-1700-1.5P-SYS
| Electrodes           | Architecture 4: graphite puck + Cu push rod
| Atmosphere           | Argon flush / 7.6 Torr / 10 mTorr
| Estimated build cost | $4,800–8,300
|===

== Repository layout

[source]
----
fjh-rig/
├── README.adoc           ← This file
├── spec/                 ← Technical specification (AsciiDoc)
│   ├── main.adoc         ← Master doc; includes all subsystem files
│   ├── 00_overview.adoc
│   ├── 01_charging_supply.adoc
│   ├── 02_capacitor_bank.adoc
│   ├── 03_discharge_switch.adoc
│   ├── 04_reaction_chamber.adoc
│   ├── 05_atmosphere.adoc
│   ├── 06_control_electronics.adoc
│   ├── 07_safety.adoc
│   ├── 08_power_cabling.adoc
│   ├── 09_diagnostics.adoc
│   ├── 10_fsm_timing.adoc
│   ├── 11_procedures.adoc
│   └── appendix.adoc     ← Revision history + confabulation history
├── data/                 ← Structured project data
│   ├── bom.csv           ← Bill of materials
│   ├── pending.yaml      ← Open items, gaps, design questions
│   └── shot_log_template.csv  ← Per-shot logging schema
├── schematics/           ← (Placeholder) KiCad project files
├── mechanical/           ← (Placeholder) CAD/STEP files
├── firmware/             ← (Placeholder) ESP32-S3 source

└── docs/                 ← (gitignored) Rendered HTML/PDF output
----

== Reading order

For someone picking this up cold:

. Read this README
. Skim `spec/00_overview.adoc` for purpose and architecture
. Open `data/bom.csv` (renders nicely on GitHub) for sourcing state
. Open `data/pending.yaml` for the open work list
. Dive into specific subsystem files in `spec/` as needed

== Rendering the spec

[cols="2,3", options="header"]
|===
| Environment | How to view rendered output

| GitHub web   | All `.adoc` files render natively in the browser
| github.dev   | Press `.` on the repo to open VS Code in browser; install AsciiDoc extension for live preview
| Local CLI    | `gem install asciidoctor && asciidoctor spec/main.adoc -o docs/spec.html`
| Local PDF    | `gem install asciidoctor-pdf && asciidoctor-pdf spec/main.adoc -o docs/spec.pdf`
| VS Code      | Install "AsciiDoc" extension; live preview pane works
|===

== Critical pending work

. `ELECTRODE-Q2` — puck-to-rod contact geometry (recommended next decision; ripples back into puck spec)
. `BENCH-GATE` — bench-test N170CH12 gate trigger with SD250-3L (blocks first shot)
. `DESIGN-SAMPLE-HANDLING` — sample-handling mechanization
. `GAP-DIAGNOSTICS-SOURCE` — Rogowski coil + HV divider procurement

See `data/pending.yaml` for the full list with priorities and dependencies.

== Conventions

* *LOCKED* in spec text: decision is final and should not be revisited without explicit reason
* *[GAP-FILL]* in section headings: content added during the 2026-05-10 gap-analysis pass
* Pending item ID prefixes: `VERIFY-*` (validation), `BENCH-*` (bench tests), `DESIGN-*` (open design), `GAP-*` (gap-fill), `ELECTRODE-*` (electrode design Q1–Q6), `FUTURE-*` (deferred), `RES-*` (resolved)

== Known confabulation history

Items caught during specification development, recorded to prevent regression. Full list in `spec/appendix.adoc`. Summary:

* "Coilcraft VPH4-0190" — *part does not exist*; correct part is *SD250-3L*
* 80 µs gate pulse width — saturates SD250-3L core; corrected to 25–40 µs
* "ChemGlass 4100N32" — not in ChemGlass catalog; actual source is *Wale Apparatus CFQ18X21.6*

== License / Project info

Private project. Not for distribution. See LICENSE for terms if added.

File: data/pending.yaml
# FJH Rig Pending Items
# Status: open | in-progress | blocked | verified | deferred
# Priority: critical | high | medium | low

pending:
  - id: VERIFY-CCPF-LIN
    description: Verify CCPF regulation linearity at 400 V (27% of full scale)
    status: open
    priority: high
    subsystem: charging-supply
    blocks: commissioning

  - id: VERIFY-FUSE-ITT
    description: Measure actual per-cap pulse i2t on first commissioning shots with clip-on current probe
    status: open
    priority: medium
    subsystem: capacitor-bank
    notes: Per-cap fuse spec'd as Mersen A50QS80-4 (~6000 A2s pre-arc) sized for estimated 4500 A2s per-shot pulse. Verify actual value with on-cap probe; can downsize to A50QS50-4 (~2500 A2s) if margin proves generous, saves ~$50 across 14 caps.

  - id: VERIFY-CAP-ESR-BASELINE
    description: Measure per-cap ESR baseline at installation with milliohmmeter/LCR meter
    status: open
    priority: medium
    subsystem: capacitor-bank
    notes: |
      Per spec/02_capacitor_bank.adoc Pulse Life section. Measure each cap's ESR (~13 mOhm datasheet baseline @ 100 Hz / 20 C) before bank assembly. Record in a spreadsheet keyed to cap serial number / position. Re-measure every ~5000 shots or at major service intervals; replace individual caps at 2x baseline, full bank at 1.5x average. Suggested instrument: DER EE DE-5000 LCR meter or equivalent.

  - id: VERIFY-CCPF-RATE
    description: Verify actual charge rate (1000 J/s test vs 1700 J/s nameplate)
    status: open
    priority: medium
    subsystem: charging-supply
    notes: Affects cycle-time predictions

  - id: VERIFY-CAP-PFN
    description: Verify CAP+ / PFN+ continuity unpowered on CCPF
    status: open
    priority: high
    subsystem: charging-supply
    notes: Determines correct HV output terminal

  - id: BENCH-GATE
    description: Bench-test N170CH12 gate trigger with SD250-3L at 25-40 us pulse width
    status: open
    priority: critical
    subsystem: discharge-switch
    blocks: first-shot
    notes: Confirms gate driver design before integration

  - id: VERIFY-CLAMP
    description: Verify clamping fixture contact uniformity on W8 19 mm puck post-assembly
    status: open
    priority: high
    subsystem: discharge-switch
    notes: Belleville stack 96445K446, 2 nested x 4 inverted per rod, 1.5 mm deflection target

  - id: SIZE-INRUSH
    description: Size inrush resistor for cold full-bank charge at 252 mF
    status: open
    priority: high
    subsystem: capacitor-bank
    notes: Current spec ~25 ohm/500W is starting estimate

  - id: VERIFY-SHIELD
    description: Verify Belden 8267 shield grounding (single-point at enclosure frame only)
    status: open
    priority: medium
    subsystem: power-cabling
    notes: Avoid ground loops

  - id: VERIFY-BUSBAR-L
    description: Bus bar inductance verification on first hot shot
    status: open
    priority: medium
    subsystem: capacitor-bank
    notes: Compare measured peak current to predicted

  - id: GAP-DISCHARGE-LOOP-GEOMETRY
    description: SCR-to-reactor discharge segment geometry (cross-section, length, attachment hardware)
    status: open
    priority: high
    subsystem: power-cabling
    notes: |
      Bank-to-SCR segment is locked (25 x 6 mm Cu rails, 80 cm). SCR-to-reactor segment is currently described as "wide flat copper bus bar or heavy braided strap" without specifics. Resolution depends on final mechanical layout of reaction chamber relative to SCR fixture. Default assumption: ≥25 x 6 mm Cu equivalent cross-section, length minimized for low loop inductance. Cable substitution (Belden 8267) supported only for this segment, with constraints in spec/08.

  - id: DESIGN-SAMPLE-HANDLING
    description: Sample-handling mechanization design
    status: open
    priority: critical
    subsystem: reaction-chamber
    notes: Biggest remaining mechanical task; covers feedstock weighing, tube loading, post-flash extraction
    blocks: production-tempo

  - id: GAP-DIAGNOSTICS-SOURCE
    description: Source Rogowski coil + HV divider; confirm scope availability
    status: open
    priority: critical
    subsystem: diagnostics
    notes: Without these no shot verification possible

  - id: GAP-HEPA-FILTRATION
    description: Specify HEPA filtration for graphene dust + cold trap on exhaust
    status: open
    priority: high
    subsystem: atmosphere
    notes: Respiratory hazard

  - id: GAP-EMI-SHIELDING
    description: Specify EMI shielding around bank/discharge loop
    status: open
    priority: high
    subsystem: enclosure
    notes: kA discharge generates severe EMP

  - id: GAP-ACTIVE-COOLING
    description: Specify active cooling system (tube/electrodes/bank)
    status: open
    priority: medium
    subsystem: reaction-chamber
    notes: Referenced in tube-life claim but not designed

  - id: GAP-ARGON-SUPPLY
    description: Specify argon regulator/cylinder size/purity grade
    status: open
    priority: medium
    subsystem: atmosphere
    notes: UHP 5N likely; backflow protection needed

  - id: GAP-COMMISSIONING-SOP
    description: Develop full first-light commissioning procedure
    status: open
    priority: critical
    subsystem: procedures
    notes: Skeleton in spec; needs full step-by-step

  - id: GAP-OPERATOR-SOP
    description: Develop normal-operation SOP and operator PPE specification
    status: open
    priority: high
    subsystem: procedures
    notes: HV operation; consider two-person rule

  - id: GAP-EMERGENCY-SOP
    description: Develop emergency response procedures
    status: open
    priority: high
    subsystem: procedures
    notes: Cap fault, tube rupture, fire, HV exposure

  - id: GAP-SHOT-LOG
    description: Implement per-shot data logging in firmware
    status: open
    priority: high
    subsystem: control-electronics
    notes: V_cap_at_fire, peak_I, R_sample_pre/post, energy_delivered, atmosphere mode, compression force

  # === Electrode design (Architecture 4: graphite puck + Cu push rod) ===
  # Tracked in dependency order. Q2 recommended first (ripples back to puck spec).

  - id: ELECTRODE-Q1
    description: Select graphite puck stock and grade (POCO EDM-3 / Mersen 2333 / surplus EDM)
    status: open
    priority: medium
    subsystem: reaction-chamber
    notes: Driver is ash content - matters for ICP-MS product purity; otherwise surplus is fine. Affects procurement only, no geometry impact.

  - id: ELECTRODE-Q2
    description: Puck-to-push-rod contact face geometry (flat-on-flat vs. counterbored capture)
    status: open
    priority: high
    subsystem: reaction-chamber
    notes: |
      RECOMMENDED NEXT DECISION. Ripples backward into puck thickness spec.
      Flat-on-flat: simplest machining, max contact area, but puck can cock during reload.
      Counterbored end: ~14mm x 1-2mm recess captures puck rim, prevents cocking, slightly less perimeter contact.
    blocks: [ELECTRODE-Q3, ELECTRODE-puck-batch]

  - id: ELECTRODE-Q3
    description: Push-rod end treatment (bare Cu / bonded graphite disc / threaded graphite tip)
    status: open
    priority: medium
    subsystem: reaction-chamber
    depends_on: ELECTRODE-Q2
    notes: Trade-off is up-front machining time vs. how often you re-face the push rod for arc damage.

  - id: ELECTRODE-Q4
    description: Sliding seal / gland design (PTFE bushing / graphite-impregnated / O-ring + wiper)
    status: open
    priority: high
    subsystem: reaction-chamber
    notes: Substantially simplified by Arch 4 (10mm rod vs 17.5mm working face). Driver is operating atmosphere (argon at atm vs vacuum modes from main spec).
    blocks: ELECTRODE-Q6

  - id: ELECTRODE-Q5
    description: Compression train interface (load cell, lever, pneumatic ram, hand screw)
    status: open
    priority: medium
    subsystem: reaction-chamber
    notes: Now fully decoupled from discharge geometry under Arch 4. Standard mechanical interface; can be addressed independently.

  - id: ELECTRODE-Q6
    description: Tube-end termination housing (caps/seals + push rod entry geometry)
    status: open
    priority: medium
    subsystem: reaction-chamber
    depends_on: ELECTRODE-Q4
    notes: Driver is argon flush vs vacuum pull-down requirements; rebuildable per shot or per N shots.

  - id: ELECTRODE-puck-batch
    description: Cut 30-puck batch from 18mm graphite rod stock once Q1 and Q2 resolved
    status: blocked
    priority: medium
    subsystem: reaction-chamber
    depends_on: [ELECTRODE-Q1, ELECTRODE-Q2]
    notes: ~$60 of stock yields ~30 pucks. Use bandsaw or cutoff wheel; one face per puck only needs lapping if stock face finish insufficient.

  # === Sample prep station (added 2026-05-12 from audit response) ===
  # Documents the parallel prep workflow that makes the 25-30 s cycle achievable.
  # See spec/04b_sample_prep.adoc.

  - id: PREP-Q1
    description: Tube transfer mechanism (manual hand-carry tray vs sliding stage)
    status: open
    priority: medium
    subsystem: sample-prep
    notes: Manual tray recommended for V1 build; sliding stage deferred as FUTURE upgrade.

  - id: PREP-Q2
    description: Compression jig load cell - shared with reaction position or dedicated prep-zone load cell
    status: open
    priority: medium
    subsystem: sample-prep
    notes: Shared simplifies BOM; dedicated allows parallel R-verify during fire.

  - id: PREP-Q3
    description: Prep zone footprint and layout within enclosure
    status: open
    priority: high
    subsystem: sample-prep
    depends_on: GAP-ENCLOSURE-DESIGN
    notes: Two-zone partition design; partition must be conductive and bonded to chassis for EMI containment.

  - id: PREP-Q4
    description: Spent-column extraction and tube cleaning protocol
    status: open
    priority: medium
    subsystem: sample-prep
    notes: Between rotation cycles. Affects tube reuse rate and cross-shot contamination.

  - id: PREP-Q5
    description: Feedstock batch pre-portioning - pre-weighed vials or weigh-per-shot
    status: open
    priority: low
    subsystem: sample-prep
    notes: Pre-weighed vials saves prep time but adds vial inventory; weigh-per-shot is simpler.

  - id: GAP-ENCLOSURE-DESIGN
    description: Outer enclosure design including two-zone partition for parallel prep
    status: open
    priority: high
    subsystem: enclosure
    notes: Drives prep zone footprint (PREP-Q3); covers EMI shielding, interlocks, ventilation, HEPA filtration intersection.

future:
  - id: FUTURE-LARGER-TUBE
    description: 22-25 mm tube ID for >1 g batches
    status: deferred
    notes: Requires electrode redesign

  - id: FUTURE-FILM-CAPS
    description: Pulse-rated cap upgrade (Vishay 159 PUL-SI / CDE 947D / film)
    status: deferred
    notes: |
      When electrolytic pulse life (~20-50k shots realistic for ALS70 in FJH duty) becomes operationally limiting.
      Pulse-rated Al electrolytic: 100k-1M shots; film: 1M+ shots at higher cost per kJ.
      Decision should be driven by realized shot rate, not preemptive.

  - id: FUTURE-PYROMETRY
    description: In-situ pyrometry
    status: deferred
    notes: Separate work item; optical fiber to spectrometer

  - id: FUTURE-TRANSLATING-ELECTRODE
    description: Translating-electrode option
    status: deferred
    notes: Reserved for future iteration

resolved:
  - id: RES-SCR-SELECTION
    description: SCR selection finalized
    status: verified
    resolution: WESTCODE N170CH12 W8 puck

  - id: RES-TUBE-SPEC
    description: Quartz tube spec locked
    status: verified
    resolution: 18 mm ID x 21.6 mm OD (Wale Apparatus CFQ18X21.6)

  - id: RES-VAC-GAUGE
    description: Chamber pressure gauge selected
    status: verified
    resolution: MKS 901P-11030 KF (KF-25 direct mount)

  - id: RES-MAINS-CABLE
    description: Mains AC cabling spec
    status: verified
    resolution: 14 AWG 3-conductor SOOW (corrected from initial Belden 8267 spec; RG-213/U is 2-conductor coax and cannot carry L/N/Earth). Belden 8267 retained only for SCR-to-reactor discharge flex link role.

  - id: RES-GATE-PART
    description: Gate driver pulse transformer corrected
    status: verified
    resolution: Coilcraft SD250-3L (was nonexistent VPH4-0190)

  - id: RES-GATE-WIDTH
    description: Gate pulse width corrected
    status: verified
    resolution: 25-40 us (was 80 us; saturated SD250-3L core)

  - id: RES-ELECTRODE-ARCH
    description: Electrode architecture selected (4 candidates evaluated)
    status: verified
    resolution: |
      Architecture 4: graphite puck (17.5mm OD x 8-10mm thick, isotropic high-density) + Cu push rod (C110 OFHC, 10mm OD x 150-250mm).
      Selected over solid Cu rod, solid graphite rod, and Cu rod with replaceable graphite end cap.
      Decoupled contact face from current carrier; carbon-on-carbon-on-carbon interface; simpler 10mm seal vs 17.5mm.
      Puck is sacrificial (2 per shot, ~$2 each, ~30 from a $60 rod).
